Repository: jhualberta/acrylic_annealing

# acrylic_annealing
Stachiw acrylic annealing

python3 readStachiwTable.py
It will also print out an example ROOT C++ macro.
Insert the lines for any ROOT C++ code.

- Example and how it works:

*************************************
Set mode (conservative or fast)
------- choose the mode carefully -------
press 'enter': conservative mode (by default)
press 'f': fast (energy-save) mode
press:
Use conservative mode (by default)
*************************************
Set the room/ambient temperature (27 °C as default):
------- choose the season -------
press 'enter': default (27°C)
press 'a': spring/autumn (20°C)
press 'b': summer (30°C)
press 'c': winter (5°C)
or enter a temperature value: (in °C)
press:
room temperature is set to 27°C by default
*************************************
Set the annealing cycle
------- choose the cycle -------
press 1: cycle 1 (table 15.1) NORMALIZING SCHEDULE FOR ACRYLIC CASTINGS, single-layer before machining)
press 2: cycle 2 (
press 3: cycle 3 (laminated-layer after machining)
press:1
Enter acrylic thickness in mm: 50
50.0mm is less than the minimum 50.8mm in Stachiw's database.
Use the 50.8mm curve [definitely safe].
Note: we are using conservative curve (a thicker acrylic curve in data than input).
Extract the curve for 50.8mm

File: StachiwTable15_1.csv
NORMALIZING SCHEDULE FOR ACRYLIC CASTINGS,,,,,,,,,,
Table 15.1 Typical heating times for normalizing of acrylic castings prior to machining operations,,,,,,,,,,
Thickness Inch,mm,Maximum oven heating rate F/hr,A) Time to heat 285 F (hrs),B) Hold time at 285°F (140°C) (hrs),Approx. oven cool rate F/hr,C) Hours to Cool oven to 230°F,"D) Hold time at 230°F (110°C)
",Maximum oven cool rate F/hr,E) Time to cool to 80°F (hrs),F) Total hrs to ambient temp.
2,50.8,68,3,14,8,7,7,10,15,46
2.5,63.5,51,4,18,6,9,9,8,19,59
3,76.2,51,4,21,5,11,11,7,21,68
3.5,88.9,41,5,25,4,13,13,6,25,81
4,101.6,34,6,28,4,14,14,5,30,92
4.5,114.3,34,6,32,3.5,16,16,4.5,33,103
5,127,29,7,36,3,18,18,4.5,33,112
5.5,139.7,26,8,39,3,20,20,4,37,124
6,152.4,26,8,43,2.5,22,22,4,38,133
6.5,165.1,20,9,46,2.4,23,23,3.5,43,144
7,177.8,20,10,50,2.2,25,25,3.5,43,153
7.5,190.5,20,10,53,2,27,27,3,50,167
8,203.2,19,11,57,1.9,29,29,3,50,176
8.5,215.9,17,12,60,1.8,30,30,2.5,60,192
9,228.6,17,12,64,1.7,32,32,2.5,60,200
9.5,241.3,16,13,68,1.6,34,34,2,75,224
10,254,15,14,71,1.5,36,36,2,75,232
10.5,266.7,15,14,75,1.4,38,38,1.5,100,265
11,279.4,14,15,78,1.4,39,39,1.5,100,271
11.5,292.1,13,16,82,1.3,41,41,1,150,330
12,304.8,13,16,85,1.3,43,43,1,150,337
12.5,317.5,12,17,89,1.2,45,45,0.5,300,496
13,330.2,11,18,92,1.2,46,46,0.5,300,502
13.5,342.9,11,19,96,1.1,48,48,0.5,300,511
14,355.6,11,19,100,1.1,50,50,0.5,300,519
14.5,368.3,10,20,103,1,52,52,0.5,300,527
15,381,10,21,107,1,53,53,0.5,300,534
15.5,393.7,10,21,110,1,55,55,0.5,300,541
16,406.4,9,22,114,0.96,57,57,0.5,300,550
16.5,419.1,9,23,117,0.93,59,59,0.5,300,558
17,431.8,9,23,121,0.9,60,60,0.5,300,564
17.5,444.5,8,24,124,0.89,62,62,0.5,300,572
18,457.2,8,25,128,0.86,64,64,0.5,300,581
18.5,469.9,8,25,132,0.83,66,66,0.5,300,589
19,482.6,8,26,135,0.8,68,68,0.5,300,597
19.5,495.3,8,27,139,0.8,69,69,0.5,300,604
20,508,8,27,142,0.77,71,71,0.5,300,611
20.5,520.7,7,28,146,0.75,73,73,0.5,300,620
21.5,546.1,7,29,149,0.73,75,75,0.5,300,628
21,533.4,7,29,153,0.72,76,76,0.5,300,634
21.5,546.1,7,30,156,0.7,78,78,0.5,300,642
22,558.8,7,31,160,0.68,80,80,0.5,300,651
23,584.2,7,31,164,0.67,82,82,0.5,300,659
23.5,596.9,6,32,167,0.65,84,84,0.5,300,667
24,609.6,6,33,171,0.64,85,85,0.5,300,674
24.5,622.3,6,33,174,0.63,87,87,0.5,300,681
25,635,6,34,178,0.6,89,89,0.5,300,690
Note1:Assume room temperature 80 °F (27 °C),,,,,,,,,,
Note2: The temperature of material removed from oven after completion of normalizing cycle cannot exceed the ambient room temperature by 15°F (8 °C),,,,,,,,,,
Note3: If the ambient temperature exceeds 80 °F the time to cool down  (category E) may be reduced by multiplying the temperature difference by the approximate cool down rate for the casting thickness and subtracting these hours from category E.,,,,,,,,,,

File: StachiwTable15_3B.csv
ANNEALING SCHEDULE FOR ACRYLIC WINDOWS,,,,,,
Table 15.3 Part B Typical heating times for elevated temperature annealing of acrylic windows,,,,,"Hold times*, hr, for acrylic placed in a forced-circulation air oven maintained at the set temperature within ± 5°F (2.8°C)",
"Thinckness (mm), range1","Thinckness (mm), range2",Maximum oven heating rate °F/hr (°C/hr),230°F (max) (110°C), 212°F (min) (100°C), 195°F (min) (90°C), 185°F (min) (85°C)
6.35,12.7,100,2.5,8,11,13
12.7,19.05,100,5,9,12,14
19.05,22.225,100,5,9,12,14
22.225,28.575,100,7.5,10,13,15
28.575,38.1,100,10,11,14,16
44.45,50.8,100,12,13,16,18
50.8,57.15,100,13,15,18,20
57.15,63.5,50,15,17,20,22
63.5,76.2,50,16.5,18,21,23
76.2,82.55,50,20,21,24,26
82.55,88.9,50,21.5,23,26,28
88.9,95.25,50,23,25,28,30
95.25,101.6,50,25,27,30,32
101.6,101.6,50,26,29,32,35
101.6,152.4,25,37,44,49,53
152.4,203.2,15,53,59,65,71
203.2,254,10,66,74,81,88
254,304.8,5,79,88,97,107
304.8,355.6,2,90,103,114,124
355.6,406.4,1,106,118,130,142
*Does not include the period of time required to raise the oven temperature from ambient room temperature to the set annealing temperature.
The third row value 19.05-22.225 is added by Jie to run the program code properly.
The fourteenth row value 101.6-101.6  is a single range in the original table for 4.0 inch.

File: allStachiwTablesCh15.csv
ANNEALING SCHEDULE FOR ACRYLIC WINDOWS,,,,,
Table 15.3 Part A Minimum heating times for elevated temperature annealing of acrylic windows,,,,,
"Hold Times*, hr, for acrylic placed in a forced-circulation air oven maintained at the set temperature within ± 5°F (2.8°C)",,,,,
"Thickness, inch (mm)",Maximum oven heating rate,230°F (max) ,212°F (min) ,195°F (min) ,185°F  (max)
"0.250 to 0.375, incl. (6 to 10, incl.)",100 (56),2.5,3.5,5.5,10
"0.500 to 0.750, incl. (13 to 19, incl.)",100 (56),3,4,6,11
"0.875 to 1.125, incl. (22 to 28, incl.)",100 (56),3.5,4.5,6.5,11.5
"1.250 to 1.500, incl. (32 to 38, incl.)",100 (56),4,5,7,12
≥1.750 (44)  ,100 (56),5,5.5,7.5,12.5
≥ 2.000 (50),100 (56),6,6,8,13
≥2.250 (57),50 (28),7,7,9,14
≥ 2.500 (64),50 (28),8,9,11,15
≥ 3.000 (75),50 (28),10,11,12,17
≥ 3.250 (82),50 (28),12,12,14,18
≥ 3.500 (89),50 (28),13,13,15,19
≥ 3.750 (92),50 (28),14,14,16,20
4.000 (100),50 (28),16,17,18,22
">4.000 to 6.000, incl. (> 100 to 152, incl.)",25 (14),28,31,34,40
">6.000 to 8.000, incl. (> 152 to 203, incl.)",15 (8),40,45,50,58
">8.000 to 10.000, incl. (> 203 to 254, incl.)",2 (1),76,87,98,112
">10.000 to 12.000, incl. (> 254 to 305, incl.) ",5 (3),64,73,82,94
">12.000 to 14.000, incl. (> 305 to 356, incl.)",2(1) ,76,87,98,112
">14.000 to 16.000, incl. (> 356 to 406, incl.)",1 (0.5),88,101,114,130
Does not include the period of time required to raise the oven temperature from ambient room temperature to the set annealing temperature.,,,,,
